Repository: jszlek/02_NTU_workshop_Python_notebook

# tmp_notebook
Please visit:
https://nbviewer.jupyter.org/github/jszlek/tmp_notebook/blob/master/h2o_PLGA_case.ipynb  
To unpack the 7-zip files `*.7z` please install a software from https://www.7-zip.org/

File: 10cv_FS/t-10cv_new_PLGA_FS_to_21_in_no6.txt
Time_Days	Prod_method	Mean_part_size	Encaps_rate	Hyper_wiener_index	PLGA_conc	PVA_conc_inner_phase	Inner_phase_volume	PLGA_Mw	diss_add_conc	diss_pH	PVA_Mw	PLGA_visc	PLGA_to_Placticizer	PVA_conc_outer_phase	S_no	pH_1_logd	Dreiding_energy	pH_0_logd	Fused_aliphatic_ring_count	C_no	Q_perc
0.0	1	58.22	46.91	-429981997	13.33	0.0	3.0	46000	0.0	7.4	5000	0.63	10.0	2.0	39	10.92	1166699.675	10.92	0	2935	0.0
0.835	1	58.22	46.91	-429981997	13.33	0.0	3.0	46000	0.0	7.4	5000	0.63	10.0	2.0	39	10.92	1166699.675	10.92	0	2935	6.843999999999999
2.005	1	58.22	46.91	-429981997	13.33	0.0	3.0	46000	0.0	7.4	5000	0.63	10.0	2.0	39	10.92	1166699.675	10.92	0	2935	10.782
9.021	1	58.22	46.91	-429981997	13.33	0.0	3.0	46000	0.0	7.4	5000	0.63	10.0	2.0	39	10.92	1166699.675	10.92	0	2935	12.629000000000001
16.038	1	58.22	46.91	-429981997	13.33	0.0	3.0	46000	0.0	7.4	5000	0.63	10.0	2.0	39	10.92	1166699.675	10.92	0	2935	13.23
23.89	1	58.22	46.91	-429981997	13.33	0.0	3.0	46000	0.0	7.4	5000	0.63	10.0	2.0	39	10.92	1166699.675	10.92	0	2935	15.074000000000002
29.905	1	58.22	46.91	-429981997	13.33	0.0	3.0	46000	0.0	7.4	5000	0.63	10.0	2.0	39	10.92	1166699.675	10.92	0	2935	16.715999999999998
36.754	1	58.22	46.91	-429981997	13.33	0.0	3.0	46000	0.0	7.4	5000	0.63	10.0	2.0	39	10.92	1166699.675	10.92	0	2935	17.941
44.773	1	58.22	46.91	-429981997	13.33	0.0	3.0	46000	0.0	7.4	5000	0.63	10.0	2.0	39	10.92	1166699.675	10.92	0	2935	20.199
50.788000000000004	1	58.22	46.91	-429981997	13.33	0.0	3.0	46000	0.0	7.4	5000	0.63	10.0	2.0	39	10.92	1166699.675	10.92	0	2935	23.916
57.803999999999995	1	58.22	46.91	-429981997	13.33	0.0	3.0	46000	0.0	7.4	5000	0.63	10.0	2.0	39	10.92	1166699.675	10.92	0	2935	27.421999999999997
0.925	1	48.0	60.39	-70193260	20.0	1.0	1.0	34000	0.0	7.4	50000	0.4	0.0	0.3	10	0.0	8261.69	0.0	0	607	1.325
8.014	1	48.0	60.39	-70193260	20.0	1.0	1.0	34000	0.0	7.4	50000	0.4	0.0	0.3	10	0.0	8261.69	0.0	0	607	1.84
15.01	1	48.0	60.39	-70193260	20.0	1.0	1.0	34000	0.0	7.4	50000	0.4	0.0	0.3	10	0.0	8261.69	0.0	0	607	2.3569999999999998
22.006999999999998	1	48.0	60.39	-70193260	20.0	1.0	1.0	34000	0.0	7.4	50000	0.4	0.0	0.3	10	0.0	8261.69	0.0	0	607	3.0989999999999998
29.006999999999998	1	48.0	60.39	-70193260	20.0	1.0	1.0	34000	0.0	7.4	50000	0.4	0.0	0.3	10	0.0	8261.69	0.0	0	607	4.515
0.982	1	20.0	88.35	-70193260	20.0	1.0	1.0	10000	0.0	7.4	50000	0.16	100.0	0.3	10	18.14	8261.69	18.14	0	607	13.97
8.054	1	20.0	88.35	-70193260	20.0	1.0	1.0	10000	0.0	7.4	50000	0.16	100.0	0.3	10	18.14	8261.69	18.14	0	607	15.668
15.029000000000002	1	20.0	88.35	-70193260	20.0	1.0	1.0	10000	0.0	7.4	50000	0.16	100.0	0.3	10	18.14	8261.69	18.14	0	607	16.24
22.006999999999998	1	20.0	88.35	-70193260	20.0	1.0	1.0	10000	0.0	7.4	50000	0.16	100.0	0.3	10	18.14	8261.69	18.14	0	607	17.489
28.988000000000003	1	20.0	88.35	-70193260	20.0	1.0	1.0	10000	0.0	7.4	50000	0.16	100.0	0.3	10	18.14	8261.69	18.14	0	607	19.414
0.0	4	68.0	77.0	-429981997	12.14	0.0	3.5	46000	0.0	7.5	31000	0.525	0.0	0.6	39	0.0	1166699.675	0.0	0	2935	0.0
1.136	4	68.0	77.0	-429981997	12.14	0.0	3.5	46000	0.0	7.5	31000	0.525	0.0	0.6	39	0.0	1166699.675	0.0	0	2935	39.669000000000004
7.122999999999999	4	68.0	77.0	-429981997	12.14	0.0	3.5	46000	0.0	7.5	31000	0.525	0.0	0.6	39	0.0	1166699.675	0.0	0	2935	59.917
14.085	4	68.0	77.0	-429981997	12.14	0.0	3.5	46000	0.0	7.5	31000	0.525	0.0	0.6	39	0.0	1166699.675	0.0	0	2935	57.438
28.279	4	68.0	77.0	-429981997	12.14	0.0	3.5	46000	0.0	7.5	31000	0.525	0.0	0.6	39	0.0	1166699.675	0.0	0	2935	57.851000000000006
46.073	4	68.0	77.0	-429981997	12.14	0.0	3.5	46000	0.0	7.5	31000	0.525	0.0	0.6	39	0.0	1166699.675	0.0	0	2935	52.893
54.071999999999996	4	68.0	77.0	-429981997	12.14	0.0	3.5	46000	0.0	7.5	31000	0.525	0.0	0.6	39	0.0	1166699.675	0.0	0	2935	52.479
63.424	4	68.0	77.0	-429981997	12.14	0.0	3.5	46000	0.0	7.5	31000	0.525	0.0	0.6	39	0.0	1166699.675	0.0	0	2935	76.446
84.344	4	68.0	77.0	-429981997	12.14	0.0	3.5	46000	0.0	7.5	31000	0.525	0.0	0.6	39	0.0	1166699.675	0.0	0	2935	83.05799999999999
0.0	1	0.45	29.7	1012936979	10.0	1.0	2.0	46000	0.0	7.4	30000	0.525	0.0	0.3	22	0.0	16318.4	0.0	0	1901	0.0
0.34700000000000003	1	0.45	29.7	1012936979	10.0	1.0	2.0	46000	0.0	7.4	30000	0.525	0.0	0.3	22	0.0	16318.4	0.0	0	1901	15.052
1.215	1	0.45	29.7	1012936979	10.0	1.0	2.0	46000	0.0	7.4	30000	0.525	0.0	0.3	22	0.0	16318.4	0.0	0	1901	27.448
3.818	1	0.45	29.7	1012936979	10.0	1.0	2.0	46000	0.0	7.4	30000	0.525	0.0	0.3	22	0.0	16318.4	0.0	0	1901	30.104
6.941	1	0.45	29.7	1012936979	10.0	1.0	2.0	46000	0.0	7.4	30000	0.525	0.0	0.3	22	0.0	16318.4	0.0	0	1901	33.645
11.974	1	0.45	29.7	1012936979	10.0	1.0	2.0	46000	0.0	7.4	30000	0.525	0.0	0.3	22	0.0	16318.4	0.0	0	1901	32.76
16.833	1	0.45	29.7	1012936979	10.0	1.0	2.0	46000	0.0	7.4	30000	0.525	0.0	0.3	22	0.0	16318.4	0.0	0	1901	44.27
22.906999999999996	1	0.45	29.7	1012936979	10.0	1.0	2.0	46000	0.0	7.4	30000	0.525	0.0	0.3	22	0.0	16318.4	0.0	0	1901	57.551
28.113000000000003	1	0.45	29.7	1012936979	10.0	1.0	2.0	46000	0.0	7.4	30000	0.525	0.0	0.3	22	0.0	16318.4	0.0	0	1901	64.634
31.756999999999998	1	0.45	29.7	1012936979	10.0	1.0	2.0	46000	0.0	7.4	30000	0.525	0.0	0.3	22	0.0	16318.4	0.0	0	1901	71.718
36.79	1	0.45	29.7	1012936979	10.0	1.0	2.0	46000	0.0	7.4	30000	0.525	0.0	0.3	22	0.0	16318.4	0.0	0	1901	77.03
43.037	1	0.45	29.7	1012936979	10.0	1.0	2.0	46000	0.0	7.4	30000	0.525	0.0	0.3	22	0.0	16318.4	0.0	0	1901	83.228
47.028	1	0.45	29.7	1012936979	10.0	1.0	2.0	46000	0.0	7.4	30000	0.525	0.0	0.3	22	0.0	16318.4	0.0	0	1901	85.884
51.02	1	0.45	29.7	1012936979	10.0	1.0	2.0	46000	0.0	7.4	30000	0.525	0.0	0.3	22	0.0	16318.4	0.0	0	1901	88.54
56.052	1	0.45	29.7	1012936979	10.0	1.0	2.0	46000	0.0	7.4	30000	0.525	0.0	0.3	22	0.0	16318.4	0.0	0	1901	91.197
59.87	1	0.45	29.7	1012936979	10.0	1.0	2.0	46000	0.0	7.4	30000	0.525	0.0	0.3	22	0.0	16318.4	0.0	0	1901	96.509
64.902	1	0.45	29.7	1012936979	10.0	1.0	2.0	46000	0.0	7.4	30000	0.525	0.0	0.3	22	0.0	16318.4	0.0	0	1901	100.051
69.935	1	0.45	29.7	1012936979	10.0	1.0	2.0	46000	0.0	7.4	30000	0.525	0.0	0.3	22	0.0	16318.4	0.0	0	1901	93.853
0.0	3	5.0	99.4	63697313	2.0	0.0	1.0	10000	0.0	8.2	0	0.18	0.0	0.0	6	0.0	1129.56	0.0	2	257	0.0
0.9059999999999999	3	5.0	99.4	63697313	2.0	0.0	1.0	10000	0.0	8.2	0	0.18	0.0	0.0	6	0.0	1129.56	0.0	2	257	6.986000000000001
1.8030000000000002	3	5.0	99.4	63697313	2.0	0.0	1.0	10000	0.0	8.2	0	0.18	0.0	0.0	6	0.0	1129.56	0.0	2	257	8.219
3.96	3	5.0	99.4	63697313	2.0	0.0	1.0	10000	0.0	8.2	0	0.18	0.0	0.0	6	0.0	1129.56	0.0	2	257	14.384
7.92	3	5.0	99.4	63697313	2.0	0.0	1.0	10000	0.0	8.2	0	0.18	0.0	0.0	6	0.0	1129.56	0.0	2	257	28.355999999999998
10.077	3	5.0	99.4	63697313	2.0	0.0	1.0	10000	0.0	8.2	0	0.18	0.0	0.0	6	0.0	1129.56	0.0	2	257	34.521
14.02	3	5.0	99.4	63697313	2.0	0.0	1.0	10000	0.0	8.2	0	0.18	0.0	0.0	6	0.0	1129.56	0.0	2	257	37.397
17.975	3	5.0	99.4	63697313	2.0	0.0	1.0	10000	0.0	8.2	0	0.18	0.0	0.0	6	0.0	1129.56	0.0	2	257	48.082
22.458000000000002	3	5.0	99.4	63697313	2.0	0.0	1.0	10000	0.0	8.2	0	0.18	0.0	0.0	6	0.0	1129.56	0.0	2	257	53.013999999999996
26.230999999999998	3	5.0	99.4	63697313	2.0	0.0	1.0	10000	0.0	8.2	0	0.18	0.0	0.0	6	0.0	1129.56	0.0	2	257	62.466
29.819000000000003	3	5.0	99.4	63697313	2.0	0.0	1.0	10000	0.0	8.2	0	0.18	0.0	0.0	6	0.0	1129.56	0.0	2	257	67.39699999999999
34.123000000000005	3	5.0	99.4	63697313	2.0	0.0	1.0	10000	0.0	8.2	0	0.18	0.0	0.0	6	0.0	1129.56	0.0	2	257	71.918
38.251999999999995	3	5.0	99.4	63697313	2.0	0.0	1.0	10000	0.0	8.2	0	0.18	0.0	0.0	6	0.0	1129.56	0.0	2	257	79.726
42.20399999999999	3	5.0	99.4	63697313	2.0	0.0	1.0	10000	0.0	8.2	0	0.18	0.0	0.0	6	0.0	1129.56	0.0	2	257	88.76700000000001
45.968999999999994	3	5.0	99.4	63697313	2.0	0.0	1.0	10000	0.0	8.2	0	0.18	0.0	0.0	6	0.0	1129.56	0.0	2	257	92.46600000000001
49.911	3	5.0	99.4	63697313	2.0	0.0	1.0	10000	0.0	8.2	0	0.18	0.0	0.0	6	0.0	1129.56	0.0	2	257	94.521
58.153999999999996	3	5.0	99.4	63697313	2.0	0.0	1.0	10000	0.0	8.2	0	0.18	0.0	0.0	6	0.0	1129.56	0.0	2	257	99.863
0.0	1	0.429	92.2	140759740	0.833	0.0	3.0	96000	0.0	7.4	93500	0.855	1.0	2.0	10	-4.63	21044.93	-4.63	0	1904	0.0
1.167	1	0.429	92.2	140759740	0.833	0.0	3.0	96000	0.0	7.4	93500	0.855	1.0	2.0	10	-4.63	21044.93	-4.63	0	1904	30.82
2.3609999999999998	1	0.429	92.2	140759740	0.833	0.0	3.0	96000	0.0	7.4	93500	0.855	1.0	2.0	10	-4.63	21044.93	-4.63	0	1904	31.803
3.556	1	0.429	92.2	140759740	0.833	0.0	3.0	96000	0.0	7.4	93500	0.855	1.0	2.0	10	-4.63	21044.93	-4.63	0	1904	33.115
4.7219999999999995	1	0.429	92.2	140759740	0.833	0.0	3.0	96000	0.0	7.4	93500	0.855	1.0	2.0	10	-4.63	21044.93	-4.63	0	1904	38.689
5.888999999999999	1	0.429	92.2	140759740	0.833	0.0	3.0	96000	0.0	7.4	93500	0.855	1.0	2.0	10	-4.63	21044.93	-4.63	0	1904	39.672
7.056	1	0.429	92.2	140759740	0.833	0.0	3.0	96000	0.0	7.4	93500	0.855	1.0	2.0	10	-4.63	21044.93	-4.63	0	1904	42.295
8.25	1	0.429	92.2	140759740	0.833	0.0	3.0	96000	0.0	7.4	93500	0.855	1.0	2.0	10	-4.63	21044.93	-4.63	0	1904	43.607
9.417	1	0.429	92.2	140759740	0.833	0.0	3.0	96000	0.0	7.4	93500	0.855	1.0	2.0	10	-4.63	21044.93	-4.63	0	1904	43.934

File: 10cv_FS/t-10cv_new_PLGA_FS_to_21_in_no7.txt
Time_Days	Prod_method	Mean_part_size	Encaps_rate	Hyper_wiener_index	PLGA_conc	PVA_conc_inner_phase	Inner_phase_volume	PLGA_Mw	diss_add_conc	diss_pH	PVA_Mw	PLGA_visc	PLGA_to_Placticizer	PVA_conc_outer_phase	S_no	pH_1_logd	Dreiding_energy	pH_0_logd	Fused_aliphatic_ring_count	C_no	Q_perc
0.0	1	55.93	45.14	-429981997	13.33	0.0	3.0	46000	0.0	7.4	5000	0.63	0.0	2.0	39	0.0	1166699.675	0.0	0	2935	0.0
1.129	1	55.93	45.14	-429981997	13.33	0.0	3.0	46000	0.0	7.4	5000	0.63	0.0	2.0	39	0.0	1166699.675	0.0	0	2935	4.755
2.097	1	55.93	45.14	-429981997	13.33	0.0	3.0	46000	0.0	7.4	5000	0.63	0.0	2.0	39	0.0	1166699.675	0.0	0	2935	6.152
8.226	1	55.93	45.14	-429981997	13.33	0.0	3.0	46000	0.0	7.4	5000	0.63	0.0	2.0	39	0.0	1166699.675	0.0	0	2935	7.247000000000001
14.839	1	55.93	45.14	-429981997	13.33	0.0	3.0	46000	0.0	7.4	5000	0.63	0.0	2.0	39	0.0	1166699.675	0.0	0	2935	8.621
22.903000000000002	1	55.93	45.14	-429981997	13.33	0.0	3.0	46000	0.0	7.4	5000	0.63	0.0	2.0	39	0.0	1166699.675	0.0	0	2935	11.388
30.0	1	55.93	45.14	-429981997	13.33	0.0	3.0	46000	0.0	7.4	5000	0.63	0.0	2.0	39	0.0	1166699.675	0.0	0	2935	14.16
36.935	1	55.93	45.14	-429981997	13.33	0.0	3.0	46000	0.0	7.4	5000	0.63	0.0	2.0	39	0.0	1166699.675	0.0	0	2935	16.652
45.806000000000004	1	55.93	45.14	-429981997	13.33	0.0	3.0	46000	0.0	7.4	5000	0.63	0.0	2.0	39	0.0	1166699.675	0.0	0	2935	23.897
48.871	1	55.93	45.14	-429981997	13.33	0.0	3.0	46000	0.0	7.4	5000	0.63	0.0	2.0	39	0.0	1166699.675	0.0	0	2935	28.085
57.903	1	55.93	45.14	-429981997	13.33	0.0	3.0	46000	0.0	7.4	5000	0.63	0.0	2.0	39	0.0	1166699.675	0.0	0	2935	34.208
65.0	1	55.93	45.14	-429981997	13.33	0.0	3.0	46000	0.0	7.4	5000	0.63	0.0	2.0	39	0.0	1166699.675	0.0	0	2935	36.7
1.05	1	20.0	68.24	-429981997	20.0	1.0	1.0	10000	0.0	7.4	50000	0.16	100.0	0.3	39	1.3	1166699.675	1.3	0	2935	8.814
7.962000000000001	1	20.0	68.24	-429981997	20.0	1.0	1.0	10000	0.0	7.4	50000	0.16	100.0	0.3	39	1.3	1166699.675	1.3	0	2935	15.729000000000001
15.062000000000001	1	20.0	68.24	-429981997	20.0	1.0	1.0	10000	0.0	7.4	50000	0.16	100.0	0.3	39	1.3	1166699.675	1.3	0	2935	23.546
21.958000000000002	1	20.0	68.24	-429981997	20.0	1.0	1.0	10000	0.0	7.4	50000	0.16	100.0	0.3	39	1.3	1166699.675	1.3	0	2935	26.838
28.985	1	20.0	68.24	-429981997	20.0	1.0	1.0	10000	0.0	7.4	50000	0.16	100.0	0.3	39	1.3	1166699.675	1.3	0	2935	38.732
0.98	1	18.0	74.94	-429981997	20.0	1.0	1.0	10000	0.0	7.4	50000	0.16	100.0	0.3	39	18.14	1166699.675	18.14	0	2935	13.57
7.982	1	18.0	74.94	-429981997	20.0	1.0	1.0	10000	0.0	7.4	50000	0.16	100.0	0.3	39	18.14	1166699.675	18.14	0	2935	20.03
15.077	1	18.0	74.94	-429981997	20.0	1.0	1.0	10000	0.0	7.4	50000	0.16	100.0	0.3	39	18.14	1166699.675	18.14	0	2935	26.715999999999998
21.971	1	18.0	74.94	-429981997	20.0	1.0	1.0	10000	0.0	7.4	50000	0.16	100.0	0.3	39	18.14	1166699.675	18.14	0	2935	29.781999999999996
28.985	1	18.0	74.94	-429981997	20.0	1.0	1.0	10000	0.0	7.4	50000	0.16	100.0	0.3	39	18.14	1166699.675	18.14	0	2935	38.732
0.0	4	108.24	76.0	-429981997	12.14	0.0	3.5	61500	0.0	7.5	31000	0.675	0.0	0.6	39	0.0	1166699.675	0.0	0	2935	0.0
1.053	4	108.24	76.0	-429981997	12.14	0.0	3.5	61500	0.0	7.5	31000	0.675	0.0	0.6	39	0.0	1166699.675	0.0	0	2935	8.203
6.791	4	108.24	76.0	-429981997	12.14	0.0	3.5	61500	0.0	7.5	31000	0.675	0.0	0.6	39	0.0	1166699.675	0.0	0	2935	31.593000000000004
14.027999999999999	4	108.24	76.0	-429981997	12.14	0.0	3.5	61500	0.0	7.5	31000	0.675	0.0	0.6	39	0.0	1166699.675	0.0	0	2935	35.729
28.226999999999997	4	108.24	76.0	-429981997	12.14	0.0	3.5	61500	0.0	7.5	31000	0.675	0.0	0.6	39	0.0	1166699.675	0.0	0	2935	37.851
46.026	4	108.24	76.0	-429981997	12.14	0.0	3.5	61500	0.0	7.5	31000	0.675	0.0	0.6	39	0.0	1166699.675	0.0	0	2935	35.073
54.297	4	108.24	76.0	-429981997	12.14	0.0	3.5	61500	0.0	7.5	31000	0.675	0.0	0.6	39	0.0	1166699.675	0.0	0	2935	40.034
63.175	4	108.24	76.0	-429981997	12.14	0.0	3.5	61500	0.0	7.5	31000	0.675	0.0	0.6	39	0.0	1166699.675	0.0	0	2935	80.243
84.33200000000001	4	108.24	76.0	-429981997	12.14	0.0	3.5	61500	0.0	7.5	31000	0.675	0.0	0.6	39	0.0	1166699.675	0.0	0	2935	78.712
0.0	3	5.0	90.5	63697313	2.0	0.0	1.0	25000	0.0	8.2	0	0.3	0.0	0.0	6	0.0	1129.56	0.0	2	257	0.0
1.807	3	5.0	90.5	63697313	2.0	0.0	1.0	25000	0.0	8.2	0	0.3	0.0	0.0	6	0.0	1129.56	0.0	2	257	11.095999999999998
3.966	3	5.0	90.5	63697313	2.0	0.0	1.0	25000	0.0	8.2	0	0.3	0.0	0.0	6	0.0	1129.56	0.0	2	257	18.082
5.938	3	5.0	90.5	63697313	2.0	0.0	1.0	25000	0.0	8.2	0	0.3	0.0	0.0	6	0.0	1129.56	0.0	2	257	20.137
7.916	3	5.0	90.5	63697313	2.0	0.0	1.0	25000	0.0	8.2	0	0.3	0.0	0.0	6	0.0	1129.56	0.0	2	257	26.301
10.072000000000001	3	5.0	90.5	63697313	2.0	0.0	1.0	25000	0.0	8.2	0	0.3	0.0	0.0	6	0.0	1129.56	0.0	2	257	30.822
14.026	3	5.0	90.5	63697313	2.0	0.0	1.0	25000	0.0	8.2	0	0.3	0.0	0.0	6	0.0	1129.56	0.0	2	257	41.507
17.792	3	5.0	90.5	63697313	2.0	0.0	1.0	25000	0.0	8.2	0	0.3	0.0	0.0	6	0.0	1129.56	0.0	2	257	46.027
22.287	3	5.0	90.5	63697313	2.0	0.0	1.0	25000	0.0	8.2	0	0.3	0.0	0.0	6	0.0	1129.56	0.0	2	257	58.766999999999996
26.42	3	5.0	90.5	63697313	2.0	0.0	1.0	25000	0.0	8.2	0	0.3	0.0	0.0	6	0.0	1129.56	0.0	2	257	68.63
30.194000000000003	3	5.0	90.5	63697313	2.0	0.0	1.0	25000	0.0	8.2	0	0.3	0.0	0.0	6	0.0	1129.56	0.0	2	257	78.493
33.961	3	5.0	90.5	63697313	2.0	0.0	1.0	25000	0.0	8.2	0	0.3	0.0	0.0	6	0.0	1129.56	0.0	2	257	83.425
42.032	3	5.0	90.5	63697313	2.0	0.0	1.0	25000	0.0	8.2	0	0.3	0.0	0.0	6	0.0	1129.56	0.0	2	257	93.288
46.338	3	5.0	90.5	63697313	2.0	0.0	1.0	25000	0.0	8.2	0	0.3	0.0	0.0	6	0.0	1129.56	0.0	2	257	99.45200000000001
50.097	3	5.0	90.5	63697313	2.0	0.0	1.0	25000	0.0	8.2	0	0.3	0.0	0.0	6	0.0	1129.56	0.0	2	257	99.45200000000001
58.153	3	5.0	90.5	63697313	2.0	0.0	1.0	25000	0.0	8.2	0	0.3	0.0	0.0	6	0.0	1129.56	0.0	2	257	99.45200000000001
0.0	3	5.0	100.0	63697313	2.0	0.0	1.0	90000	0.0	8.2	0	0.855	0.0	0.0	6	0.0	1129.56	0.0	2	257	0.0
1.082	3	5.0	100.0	63697313	2.0	0.0	1.0	90000	0.0	8.2	0	0.855	0.0	0.0	6	0.0	1129.56	0.0	2	257	5.3420000000000005
1.98	3	5.0	100.0	63697313	2.0	0.0	1.0	90000	0.0	8.2	0	0.855	0.0	0.0	6	0.0	1129.56	0.0	2	257	6.986000000000001
3.963	3	5.0	100.0	63697313	2.0	0.0	1.0	90000	0.0	8.2	0	0.855	0.0	0.0	6	0.0	1129.56	0.0	2	257	16.027
5.95	3	5.0	100.0	63697313	2.0	0.0	1.0	90000	0.0	8.2	0	0.855	0.0	0.0	6	0.0	1129.56	0.0	2	257	28.355999999999998
7.747000000000001	3	5.0	100.0	63697313	2.0	0.0	1.0	90000	0.0	8.2	0	0.855	0.0	0.0	6	0.0	1129.56	0.0	2	257	32.876999999999995
9.907	3	5.0	100.0	63697313	2.0	0.0	1.0	90000	0.0	8.2	0	0.855	0.0	0.0	6	0.0	1129.56	0.0	2	257	40.274
13.875	3	5.0	100.0	63697313	2.0	0.0	1.0	90000	0.0	8.2	0	0.855	0.0	0.0	6	0.0	1129.56	0.0	2	257	60.411
18.180999999999997	3	5.0	100.0	63697313	2.0	0.0	1.0	90000	0.0	8.2	0	0.855	0.0	0.0	6	0.0	1129.56	0.0	2	257	66.164
22.125	3	5.0	100.0	63697313	2.0	0.0	1.0	90000	0.0	8.2	0	0.855	0.0	0.0	6	0.0	1129.56	0.0	2	257	70.274
26.255	3	5.0	100.0	63697313	2.0	0.0	1.0	90000	0.0	8.2	0	0.855	0.0	0.0	6	0.0	1129.56	0.0	2	257	78.082
30.198	3	5.0	100.0	63697313	2.0	0.0	1.0	90000	0.0	8.2	0	0.855	0.0	0.0	6	0.0	1129.56	0.0	2	257	81.37
34.143	3	5.0	100.0	63697313	2.0	0.0	1.0	90000	0.0	8.2	0	0.855	0.0	0.0	6	0.0	1129.56	0.0	2	257	85.479
38.265	3	5.0	100.0	63697313	2.0	0.0	1.0	90000	0.0	8.2	0	0.855	0.0	0.0	6	0.0	1129.56	0.0	2	257	88.76700000000001
42.216	3	5.0	100.0	63697313	2.0	0.0	1.0	90000	0.0	8.2	0	0.855	0.0	0.0	6	0.0	1129.56	0.0	2	257	96.575
46.161	3	5.0	100.0	63697313	2.0	0.0	1.0	90000	0.0	8.2	0	0.855	0.0	0.0	6	0.0	1129.56	0.0	2	257	100.0
50.278999999999996	3	5.0	100.0	63697313	2.0	0.0	1.0	90000	0.0	8.2	0	0.855	0.0	0.0	6	0.0	1129.56	0.0	2	257	100.0
58.157	3	5.0	100.0	63697313	2.0	0.0	1.0	90000	0.0	8.2	0	0.855	0.0	0.0	6	0.0	1129.56	0.0	2	257	100.0
0.0	1	0.395	94.6	140759740	0.833	0.0	3.0	61500	0.0	7.4	93500	0.675	1.0	2.0	10	-4.63	21044.93	-4.63	0	1904	0.0
1.194	1	0.395	94.6	140759740	0.833	0.0	3.0	61500	0.0	7.4	93500	0.675	1.0	2.0	10	-4.63	21044.93	-4.63	0	1904	25.246
2.3609999999999998	1	0.395	94.6	140759740	0.833	0.0	3.0	61500	0.0	7.4	93500	0.675	1.0	2.0	10	-4.63	21044.93	-4.63	0	1904	27.541
3.556	1	0.395	94.6	140759740	0.833	0.0	3.0	61500	0.0	7.4	93500	0.675	1.0	2.0	10	-4.63	21044.93	-4.63	0	1904	27.869
4.7219999999999995	1	0.395	94.6	140759740	0.833	0.0	3.0	61500	0.0	7.4	93500	0.675	1.0	2.0	10	-4.63	21044.93	-4.63	0	1904	32.131
5.917000000000001	1	0.395	94.6	140759740	0.833	0.0	3.0	61500	0.0	7.4	93500	0.675	1.0	2.0	10	-4.63	21044.93	-4.63	0	1904	36.393
7.082999999999999	1	0.395	94.6	140759740	0.833	0.0	3.0	61500	0.0	7.4	93500	0.675	1.0	2.0	10	-4.63	21044.93	-4.63	0	1904	38.689
8.277999999999999	1	0.395	94.6	140759740	0.833	0.0	3.0	61500	0.0	7.4	93500	0.675	1.0	2.0	10	-4.63	21044.93	-4.63	0	1904	39.672
9.443999999999999	1	0.395	94.6	140759740	0.833	0.0	3.0	61500	0.0	7.4	93500	0.675	1.0	2.0	10	-4.63	21044.93	-4.63	0	1904	40.656

File: 10cv_FS/t-10cv_new_PLGA_FS_to_21_in_no8.txt
Time_Days	Prod_method	Mean_part_size	Encaps_rate	Hyper_wiener_index	PLGA_conc	PVA_conc_inner_phase	Inner_phase_volume	PLGA_Mw	diss_add_conc	diss_pH	PVA_Mw	PLGA_visc	PLGA_to_Placticizer	PVA_conc_outer_phase	S_no	pH_1_logd	Dreiding_energy	pH_0_logd	Fused_aliphatic_ring_count	C_no	Q_perc
0.0	1	6.75	18.0	224033430	5.0	1.0	2.0	10000	0.04	7.4	25000	0.133	0.0	0.3	7	0.0	11461.34	0.0	0	270	0.0
0.8170000000000001	1	6.75	18.0	224033430	5.0	1.0	2.0	10000	0.04	7.4	25000	0.133	0.0	0.3	7	0.0	11461.34	0.0	0	270	66.37899999999999
3.065	1	6.75	18.0	224033430	5.0	1.0	2.0	10000	0.04	7.4	25000	0.133	0.0	0.3	7	0.0	11461.34	0.0	0	270	66.81
6.063	1	6.75	18.0	224033430	5.0	1.0	2.0	10000	0.04	7.4	25000	0.133	0.0	0.3	7	0.0	11461.34	0.0	0	270	67.241
9.06	1	6.75	18.0	224033430	5.0	1.0	2.0	10000	0.04	7.4	25000	0.133	0.0	0.3	7	0.0	11461.34	0.0	0	270	78.44800000000001
11.921	1	6.75	18.0	224033430	5.0	1.0	2.0	10000	0.04	7.4	25000	0.133	0.0	0.3	7	0.0	11461.34	0.0	0	270	93.53399999999999
14.985999999999999	1	6.75	18.0	224033430	5.0	1.0	2.0	10000	0.04	7.4	25000	0.133	0.0	0.3	7	0.0	11461.34	0.0	0	270	98.70700000000001
17.984	1	6.75	18.0	224033430	5.0	1.0	2.0	10000	0.04	7.4	25000	0.133	0.0	0.3	7	0.0	11461.34	0.0	0	270	100.0
24.932	1	6.75	18.0	224033430	5.0	1.0	2.0	10000	0.04	7.4	25000	0.133	0.0	0.3	7	0.0	11461.34	0.0	0	270	100.0
1.023	1	44.0	65.86	-429981997	20.0	1.0	1.0	34000	0.0	7.4	50000	0.4	100.0	0.3	39	18.14	1166699.675	18.14	0	2935	4.261
8.005	1	44.0	65.86	-429981997	20.0	1.0	1.0	34000	0.0	7.4	50000	0.4	100.0	0.3	39	18.14	1166699.675	18.14	0	2935	7.487
15.075	1	44.0	65.86	-429981997	20.0	1.0	1.0	34000	0.0	7.4	50000	0.4	100.0	0.3	39	18.14	1166699.675	18.14	0	2935	9.357000000000001
22.052	1	44.0	65.86	-429981997	20.0	1.0	1.0	34000	0.0	7.4	50000	0.4	100.0	0.3	39	18.14	1166699.675	18.14	0	2935	10.779000000000002
29.033	1	44.0	65.86	-429981997	20.0	1.0	1.0	34000	0.0	7.4	50000	0.4	100.0	0.3	39	18.14	1166699.675	18.14	0	2935	13.554
0.0	4	83.53	83.0	-429981997	12.14	0.0	3.5	46000	0.0	7.5	31000	0.525	0.0	0.6	39	0.0	1166699.675	0.0	0	2935	0.0
1.088	4	83.53	83.0	-429981997	12.14	0.0	3.5	46000	0.0	7.5	31000	0.525	0.0	0.6	39	0.0	1166699.675	0.0	0	2935	21.074
7.066	4	83.53	83.0	-429981997	12.14	0.0	3.5	46000	0.0	7.5	31000	0.525	0.0	0.6	39	0.0	1166699.675	0.0	0	2935	37.603
14.030999999999999	4	83.53	83.0	-429981997	12.14	0.0	3.5	46000	0.0	7.5	31000	0.525	0.0	0.6	39	0.0	1166699.675	0.0	0	2935	36.777
28.234	4	83.53	83.0	-429981997	12.14	0.0	3.5	46000	0.0	7.5	31000	0.525	0.0	0.6	39	0.0	1166699.675	0.0	0	2935	40.083
46.028	4	83.53	83.0	-429981997	12.14	0.0	3.5	46000	0.0	7.5	31000	0.525	0.0	0.6	39	0.0	1166699.675	0.0	0	2935	35.537
54.292	4	83.53	83.0	-429981997	12.14	0.0	3.5	46000	0.0	7.5	31000	0.525	0.0	0.6	39	0.0	1166699.675	0.0	0	2935	37.603
63.132	4	83.53	83.0	-429981997	12.14	0.0	3.5	46000	0.0	7.5	31000	0.525	0.0	0.6	39	0.0	1166699.675	0.0	0	2935	63.223
84.323	4	83.53	83.0	-429981997	12.14	0.0	3.5	46000	0.0	7.5	31000	0.525	0.0	0.6	39	0.0	1166699.675	0.0	0	2935	74.793
0.868	1	0.42	70.8	1012936979	10.0	1.0	2.0	46000	0.0	7.4	30000	0.525	0.0	0.3	22	0.0	16318.4	0.0	0	1901	18.394000000000002
3.818	1	0.42	70.8	1012936979	10.0	1.0	2.0	46000	0.0	7.4	30000	0.525	0.0	0.3	22	0.0	16318.4	0.0	0	1901	18.394000000000002
6.941	1	0.42	70.8	1012936979	10.0	1.0	2.0	46000	0.0	7.4	30000	0.525	0.0	0.3	22	0.0	16318.4	0.0	0	1901	22.073
11.8	1	0.42	70.8	1012936979	10.0	1.0	2.0	46000	0.0	7.4	30000	0.525	0.0	0.3	22	0.0	16318.4	0.0	0	1901	25.752
16.833	1	0.42	70.8	1012936979	10.0	1.0	2.0	46000	0.0	7.4	30000	0.525	0.0	0.3	22	0.0	16318.4	0.0	0	1901	33.109
22.733	1	0.42	70.8	1012936979	10.0	1.0	2.0	46000	0.0	7.4	30000	0.525	0.0	0.3	22	0.0	16318.4	0.0	0	1901	36.788000000000004
27.939	1	0.42	70.8	1012936979	10.0	1.0	2.0	46000	0.0	7.4	30000	0.525	0.0	0.3	22	0.0	16318.4	0.0	0	1901	40.467
31.930999999999997	1	0.42	70.8	1012936979	10.0	1.0	2.0	46000	0.0	7.4	30000	0.525	0.0	0.3	22	0.0	16318.4	0.0	0	1901	47.824
36.79	1	0.42	70.8	1012936979	10.0	1.0	2.0	46000	0.0	7.4	30000	0.525	0.0	0.3	22	0.0	16318.4	0.0	0	1901	55.181999999999995
42.863	1	0.42	70.8	1012936979	10.0	1.0	2.0	46000	0.0	7.4	30000	0.525	0.0	0.3	22	0.0	16318.4	0.0	0	1901	58.861000000000004
46.855	1	0.42	70.8	1012936979	10.0	1.0	2.0	46000	0.0	7.4	30000	0.525	0.0	0.3	22	0.0	16318.4	0.0	0	1901	62.538999999999994
50.846000000000004	1	0.42	70.8	1012936979	10.0	1.0	2.0	46000	0.0	7.4	30000	0.525	0.0	0.3	22	0.0	16318.4	0.0	0	1901	66.218
55.879	1	0.42	70.8	1012936979	10.0	1.0	2.0	46000	0.0	7.4	30000	0.525	0.0	0.3	22	0.0	16318.4	0.0	0	1901	66.218
59.87	1	0.42	70.8	1012936979	10.0	1.0	2.0	46000	0.0	7.4	30000	0.525	0.0	0.3	22	0.0	16318.4	0.0	0	1901	66.218
64.902	1	0.42	70.8	1012936979	10.0	1.0	2.0	46000	0.0	7.4	30000	0.525	0.0	0.3	22	0.0	16318.4	0.0	0	1901	66.218
69.935	1	0.42	70.8	1012936979	10.0	1.0	2.0	46000	0.0	7.4	30000	0.525	0.0	0.3	22	0.0	16318.4	0.0	0	1901	66.218
0.0	1	0.67	27.3	1012936979	10.0	1.0	2.0	46000	0.0	7.4	30000	0.525	0.0	0.3	22	0.0	16318.4	0.0	0	1901	0.0
0.34700000000000003	1	0.67	27.3	1012936979	10.0	1.0	2.0	46000	0.0	7.4	30000	0.525	0.0	0.3	22	0.0	16318.4	0.0	0	1901	22.046
1.041	1	0.67	27.3	1012936979	10.0	1.0	2.0	46000	0.0	7.4	30000	0.525	0.0	0.3	22	0.0	16318.4	0.0	0	1901	41.216
3.991	1	0.67	27.3	1012936979	10.0	1.0	2.0	46000	0.0	7.4	30000	0.525	0.0	0.3	22	0.0	16318.4	0.0	0	1901	57.031000000000006
6.941	1	0.67	27.3	1012936979	10.0	1.0	2.0	46000	0.0	7.4	30000	0.525	0.0	0.3	22	0.0	16318.4	0.0	0	1901	63.74100000000001
11.974	1	0.67	27.3	1012936979	10.0	1.0	2.0	46000	0.0	7.4	30000	0.525	0.0	0.3	22	0.0	16318.4	0.0	0	1901	68.533
17.007	1	0.67	27.3	1012936979	10.0	1.0	2.0	46000	0.0	7.4	30000	0.525	0.0	0.3	22	0.0	16318.4	0.0	0	1901	77.639
23.08	1	0.67	27.3	1012936979	10.0	1.0	2.0	46000	0.0	7.4	30000	0.525	0.0	0.3	22	0.0	16318.4	0.0	0	1901	80.994
28.113000000000003	1	0.67	27.3	1012936979	10.0	1.0	2.0	46000	0.0	7.4	30000	0.525	0.0	0.3	22	0.0	16318.4	0.0	0	1901	86.745
31.930999999999997	1	0.67	27.3	1012936979	10.0	1.0	2.0	46000	0.0	7.4	30000	0.525	0.0	0.3	22	0.0	16318.4	0.0	0	1901	89.62100000000001
36.963	1	0.67	27.3	1012936979	10.0	1.0	2.0	46000	0.0	7.4	30000	0.525	0.0	0.3	22	0.0	16318.4	0.0	0	1901	92.01700000000001
42.863	1	0.67	27.3	1012936979	10.0	1.0	2.0	46000	0.0	7.4	30000	0.525	0.0	0.3	22	0.0	16318.4	0.0	0	1901	93.455
47.028	1	0.67	27.3	1012936979	10.0	1.0	2.0	46000	0.0	7.4	30000	0.525	0.0	0.3	22	0.0	16318.4	0.0	0	1901	98.24700000000001
50.846000000000004	1	0.67	27.3	1012936979	10.0	1.0	2.0	46000	0.0	7.4	30000	0.525	0.0	0.3	22	0.0	16318.4	0.0	0	1901	100.164
56.052	1	0.67	27.3	1012936979	10.0	1.0	2.0	46000	0.0	7.4	30000	0.525	0.0	0.3	22	0.0	16318.4	0.0	0	1901	100.164
60.043	1	0.67	27.3	1012936979	10.0	1.0	2.0	46000	0.0	7.4	30000	0.525	0.0	0.3	22	0.0	16318.4	0.0	0	1901	100.64399999999999
65.07600000000001	1	0.67	27.3	1012936979	10.0	1.0	2.0	46000	0.0	7.4	30000	0.525	0.0	0.3	22	0.0	16318.4	0.0	0	1901	100.64399999999999
69.935	1	0.67	27.3	1012936979	10.0	1.0	2.0	46000	0.0	7.4	30000	0.525	0.0	0.3	22	0.0	16318.4	0.0	0	1901	100.164
0.21100000000000002	1	226.0	21.4	-593140135	10.0	0.0	0.5	34000	0.0	7.4	50000	0.38	0.0	1.0	15	0.0	76820.65	0.0	0	1390	10.092
0.986	1	226.0	21.4	-593140135	10.0	0.0	0.5	34000	0.0	7.4	50000	0.38	0.0	1.0	15	0.0	76820.65	0.0	0	1390	15.138
2.042	1	226.0	21.4	-593140135	10.0	0.0	0.5	34000	0.0	7.4	50000	0.38	0.0	1.0	15	0.0	76820.65	0.0	0	1390	20.183
6.972	1	226.0	21.4	-593140135	10.0	0.0	0.5	34000	0.0	7.4	50000	0.38	0.0	1.0	15	0.0	76820.65	0.0	0	1390	29.358
14.085	1	226.0	21.4	-593140135	10.0	0.0	0.5	34000	0.0	7.4	50000	0.38	0.0	1.0	15	0.0	76820.65	0.0	0	1390	46.788999999999994
0.0	1	64.0	39.0	61404185	8.0	1.25	5.0	16000	0.0	7.4	38000	0.2	0.0	0.0	6	0.0	1005.12	0.0	2	254	0.0
1.097	1	64.0	39.0	61404185	8.0	1.25	5.0	16000	0.0	7.4	38000	0.2	0.0	0.0	6	0.0	1005.12	0.0	2	254	18.174
2.1180000000000003	1	64.0	39.0	61404185	8.0	1.25	5.0	16000	0.0	7.4	38000	0.2	0.0	0.0	6	0.0	1005.12	0.0	2	254	28.926
4.14	1	64.0	39.0	61404185	8.0	1.25	5.0	16000	0.0	7.4	38000	0.2	0.0	0.0	6	0.0	1005.12	0.0	2	254	32.098
6.024	1	64.0	39.0	61404185	8.0	1.25	5.0	16000	0.0	7.4	38000	0.2	0.0	0.0	6	0.0	1005.12	0.0	2	254	33.149
7.975	1	64.0	39.0	61404185	8.0	1.25	5.0	16000	0.0	7.4	38000	0.2	0.0	0.0	6	0.0	1005.12	0.0	2	254	33.442
10.062000000000001	1	64.0	39.0	61404185	8.0	1.25	5.0	16000	0.0	7.4	38000	0.2	0.0	0.0	6	0.0	1005.12	0.0	2	254	34.492
13.963	1	64.0	39.0	61404185	8.0	1.25	5.0	16000	0.0	7.4	38000	0.2	0.0	0.0	6	0.0	1005.12	0.0	2	254	34.927
17.936	1	64.0	39.0	61404185	8.0	1.25	5.0	16000	0.0	7.4	38000	0.2	0.0	0.0	6	0.0	1005.12	0.0	2	254	38.695
21.976999999999997	1	64.0	39.0	61404185	8.0	1.25	5.0	16000	0.0	7.4	38000	0.2	0.0	0.0	6	0.0	1005.12	0.0	2	254	42.917
25.951	1	64.0	39.0	61404185	8.0	1.25	5.0	16000	0.0	7.4	38000	0.2	0.0	0.0	6	0.0	1005.12	0.0	2	254	47.745
29.994	1	64.0	39.0	61404185	8.0	1.25	5.0	16000	0.0	7.4	38000	0.2	0.0	0.0	6	0.0	1005.12	0.0	2	254	53.937

File: 10cv_FS/t-10cv_new_PLGA_FS_to_21_in_no9.txt
Time_Days	Prod_method	Mean_part_size	Encaps_rate	Hyper_wiener_index	PLGA_conc	PVA_conc_inner_phase	Inner_phase_volume	PLGA_Mw	diss_add_conc	diss_pH	PVA_Mw	PLGA_visc	PLGA_to_Placticizer	PVA_conc_outer_phase	S_no	pH_1_logd	Dreiding_energy	pH_0_logd	Fused_aliphatic_ring_count	C_no	Q_perc
0.0	1	52.73	41.62	-429981997	13.33	0.0	3.0	46000	0.0	7.4	5000	0.63	2.0	2.0	39	-2.2	1166699.675	-2.2	0	2935	0.0
1.129	1	52.73	41.62	-429981997	13.33	0.0	3.0	46000	0.0	7.4	5000	0.63	2.0	2.0	39	-2.2	1166699.675	-2.2	0	2935	10.075
2.097	1	52.73	41.62	-429981997	13.33	0.0	3.0	46000	0.0	7.4	5000	0.63	2.0	2.0	39	-2.2	1166699.675	-2.2	0	2935	11.472000000000001
8.065	1	52.73	41.62	-429981997	13.33	0.0	3.0	46000	0.0	7.4	5000	0.63	2.0	2.0	39	-2.2	1166699.675	-2.2	0	2935	13.128
15.0	1	52.73	41.62	-429981997	13.33	0.0	3.0	46000	0.0	7.4	5000	0.63	2.0	2.0	39	-2.2	1166699.675	-2.2	0	2935	16.18
23.065	1	52.73	41.62	-429981997	13.33	0.0	3.0	46000	0.0	7.4	5000	0.63	2.0	2.0	39	-2.2	1166699.675	-2.2	0	2935	18.108
30.0	1	52.73	41.62	-429981997	13.33	0.0	3.0	46000	0.0	7.4	5000	0.63	2.0	2.0	39	-2.2	1166699.675	-2.2	0	2935	19.76
36.774	1	52.73	41.62	-429981997	13.33	0.0	3.0	46000	0.0	7.4	5000	0.63	2.0	2.0	39	-2.2	1166699.675	-2.2	0	2935	20.853
45.806000000000004	1	52.73	41.62	-429981997	13.33	0.0	3.0	46000	0.0	7.4	5000	0.63	2.0	2.0	39	-2.2	1166699.675	-2.2	0	2935	23.616999999999997
48.871	1	52.73	41.62	-429981997	13.33	0.0	3.0	46000	0.0	7.4	5000	0.63	2.0	2.0	39	-2.2	1166699.675	-2.2	0	2935	26.405
58.065	1	52.73	41.62	-429981997	13.33	0.0	3.0	46000	0.0	7.4	5000	0.63	2.0	2.0	39	-2.2	1166699.675	-2.2	0	2935	35.888000000000005
65.0	1	52.73	41.62	-429981997	13.33	0.0	3.0	46000	0.0	7.4	5000	0.63	2.0	2.0	39	-2.2	1166699.675	-2.2	0	2935	38.66
0.0	2	24.5	90.16	-429981997	10.0	2.5	1.0	38000	0.0	7.4	40000	0.45	0.0	0.5	39	0.0	1166699.675	0.0	0	2935	0.0
0.025	2	24.5	90.16	-429981997	10.0	2.5	1.0	38000	0.0	7.4	40000	0.45	0.0	0.5	39	0.0	1166699.675	0.0	0	2935	41.481
0.261	2	24.5	90.16	-429981997	10.0	2.5	1.0	38000	0.0	7.4	40000	0.45	0.0	0.5	39	0.0	1166699.675	0.0	0	2935	64.444
1.0	2	24.5	90.16	-429981997	10.0	2.5	1.0	38000	0.0	7.4	40000	0.45	0.0	0.5	39	0.0	1166699.675	0.0	0	2935	77.03699999999999
2.008	2	24.5	90.16	-429981997	10.0	2.5	1.0	38000	0.0	7.4	40000	0.45	0.0	0.5	39	0.0	1166699.675	0.0	0	2935	94.444
3.0	2	24.5	90.16	-429981997	10.0	2.5	1.0	38000	0.0	7.4	40000	0.45	0.0	0.5	39	0.0	1166699.675	0.0	0	2935	96.667
5.024	2	24.5	90.16	-429981997	10.0	2.5	1.0	38000	0.0	7.4	40000	0.45	0.0	0.5	39	0.0	1166699.675	0.0	0	2935	97.385
6.0120000000000005	2	24.5	90.16	-429981997	10.0	2.5	1.0	38000	0.0	7.4	40000	0.45	0.0	0.5	39	0.0	1166699.675	0.0	0	2935	98.76899999999999
7.03	2	24.5	90.16	-429981997	10.0	2.5	1.0	38000	0.0	7.4	40000	0.45	0.0	0.5	39	0.0	1166699.675	0.0	0	2935	99.23100000000001
8.017000000000001	2	24.5	90.16	-429981997	10.0	2.5	1.0	38000	0.0	7.4	40000	0.45	0.0	0.5	39	0.0	1166699.675	0.0	0	2935	99.69200000000001
9.993	2	24.5	90.16	-429981997	10.0	2.5	1.0	38000	0.0	7.4	40000	0.45	0.0	0.5	39	0.0	1166699.675	0.0	0	2935	99.69200000000001
11.01	2	24.5	90.16	-429981997	10.0	2.5	1.0	38000	0.0	7.4	40000	0.45	0.0	0.5	39	0.0	1166699.675	0.0	0	2935	99.69200000000001
12.027000000000001	2	24.5	90.16	-429981997	10.0	2.5	1.0	38000	0.0	7.4	40000	0.45	0.0	0.5	39	0.0	1166699.675	0.0	0	2935	99.69200000000001
13.015	2	24.5	90.16	-429981997	10.0	2.5	1.0	38000	0.0	7.4	40000	0.45	0.0	0.5	39	0.0	1166699.675	0.0	0	2935	99.69200000000001
14.032	2	24.5	90.16	-429981997	10.0	2.5	1.0	38000	0.0	7.4	40000	0.45	0.0	0.5	39	0.0	1166699.675	0.0	0	2935	99.69200000000001
18.958	2	24.5	90.16	-429981997	10.0	2.5	1.0	38000	0.0	7.4	40000	0.45	0.0	0.5	39	0.0	1166699.675	0.0	0	2935	100.0
23.958000000000002	2	24.5	90.16	-429981997	10.0	2.5	1.0	38000	0.0	7.4	40000	0.45	0.0	0.5	39	0.0	1166699.675	0.0	0	2935	100.0
26.979	2	24.5	90.16	-429981997	10.0	2.5	1.0	38000	0.0	7.4	40000	0.45	0.0	0.5	39	0.0	1166699.675	0.0	0	2935	100.0
1.0170000000000001	1	46.0	91.09	-429981997	20.0	1.0	1.0	34000	0.0	7.4	50000	0.4	0.0	0.3	39	0.0	1166699.675	0.0	0	2935	2.456
8.089	1	46.0	91.09	-429981997	20.0	1.0	1.0	34000	0.0	7.4	50000	0.4	0.0	0.3	39	0.0	1166699.675	0.0	0	2935	5.003
14.974	1	46.0	91.09	-429981997	20.0	1.0	1.0	34000	0.0	7.4	50000	0.4	0.0	0.3	39	0.0	1166699.675	0.0	0	2935	6.4270000000000005
21.951	1	46.0	91.09	-429981997	20.0	1.0	1.0	34000	0.0	7.4	50000	0.4	0.0	0.3	39	0.0	1166699.675	0.0	0	2935	7.849
28.934	1	46.0	91.09	-429981997	20.0	1.0	1.0	34000	0.0	7.4	50000	0.4	0.0	0.3	39	0.0	1166699.675	0.0	0	2935	11.3
0.962718813	3	30.0	100.0	-429981997	4.0	0.0	5.0	34000	0.0	7.4	0	0.4	100.0	0.0	39	1.3	1166699.675	1.3	0	2935	59.603
3.9880737470999996	3	30.0	100.0	-429981997	4.0	0.0	5.0	34000	0.0	7.4	0	0.4	100.0	0.0	39	1.3	1166699.675	1.3	0	2935	60.678000000000004
7.0152921583	3	30.0	100.0	-429981997	4.0	0.0	5.0	34000	0.0	7.4	0	0.4	100.0	0.0	39	1.3	1166699.675	1.3	0	2935	64.77199999999999
9.053237209	3	30.0	100.0	-429981997	4.0	0.0	5.0	34000	0.0	7.4	0	0.4	100.0	0.0	39	1.3	1166699.675	1.3	0	2935	66.243
12.0184950094	3	30.0	100.0	-429981997	4.0	0.0	5.0	34000	0.0	7.4	0	0.4	100.0	0.0	39	1.3	1166699.675	1.3	0	2935	69.961
16.0312598269	3	30.0	100.0	-429981997	4.0	0.0	5.0	34000	0.0	7.4	0	0.4	100.0	0.0	39	1.3	1166699.675	1.3	0	2935	70.64
18.0694378123	3	30.0	100.0	-429981997	4.0	0.0	5.0	34000	0.0	7.4	0	0.4	100.0	0.0	39	1.3	1166699.675	1.3	0	2935	72.488
0.0	4	3.8	18.0	-429981997	2.2359999999999998	0.0	20.0	12000	0.0	7.4	0	0.2	10.4	0.0	39	-4.73	1166699.675	-4.73	0	2935	0.0
0.977	4	3.8	18.0	-429981997	2.2359999999999998	0.0	20.0	12000	0.0	7.4	0	0.2	10.4	0.0	39	-4.73	1166699.675	-4.73	0	2935	19.259
1.97	4	3.8	18.0	-429981997	2.2359999999999998	0.0	20.0	12000	0.0	7.4	0	0.2	10.4	0.0	39	-4.73	1166699.675	-4.73	0	2935	23.704
3.8560000000000003	4	3.8	18.0	-429981997	2.2359999999999998	0.0	20.0	12000	0.0	7.4	0	0.2	10.4	0.0	39	-4.73	1166699.675	-4.73	0	2935	30.741
5.942	4	3.8	18.0	-429981997	2.2359999999999998	0.0	20.0	12000	0.0	7.4	0	0.2	10.4	0.0	39	-4.73	1166699.675	-4.73	0	2935	38.148
7.928	4	3.8	18.0	-429981997	2.2359999999999998	0.0	20.0	12000	0.0	7.4	0	0.2	10.4	0.0	39	-4.73	1166699.675	-4.73	0	2935	45.926
10.009	4	3.8	18.0	-429981997	2.2359999999999998	0.0	20.0	12000	0.0	7.4	0	0.2	10.4	0.0	39	-4.73	1166699.675	-4.73	0	2935	57.778
11.999	4	3.8	18.0	-429981997	2.2359999999999998	0.0	20.0	12000	0.0	7.4	0	0.2	10.4	0.0	39	-4.73	1166699.675	-4.73	0	2935	61.111000000000004
13.888	4	3.8	18.0	-429981997	2.2359999999999998	0.0	20.0	12000	0.0	7.4	0	0.2	10.4	0.0	39	-4.73	1166699.675	-4.73	0	2935	65.926
15.876	4	3.8	18.0	-429981997	2.2359999999999998	0.0	20.0	12000	0.0	7.4	0	0.2	10.4	0.0	39	-4.73	1166699.675	-4.73	0	2935	71.111
19.955	4	3.8	18.0	-429981997	2.2359999999999998	0.0	20.0	12000	0.0	7.4	0	0.2	10.4	0.0	39	-4.73	1166699.675	-4.73	0	2935	78.148
25.927	4	3.8	18.0	-429981997	2.2359999999999998	0.0	20.0	12000	0.0	7.4	0	0.2	10.4	0.0	39	-4.73	1166699.675	-4.73	0	2935	86.667
30.008000000000003	4	3.8	18.0	-429981997	2.2359999999999998	0.0	20.0	12000	0.0	7.4	0	0.2	10.4	0.0	39	-4.73	1166699.675	-4.73	0	2935	92.22200000000001
0.0	4	109.68	87.0	-429981997	12.14	0.0	3.5	33000	0.0	7.5	31000	0.55	0.0	0.6	39	0.0	1166699.675	0.0	0	2935	0.0
1.258	4	109.68	87.0	-429981997	12.14	0.0	3.5	33000	0.0	7.5	31000	0.55	0.0	0.6	39	0.0	1166699.675	0.0	0	2935	87.243
7.195	4	109.68	87.0	-429981997	12.14	0.0	3.5	33000	0.0	7.5	31000	0.55	0.0	0.6	39	0.0	1166699.675	0.0	0	2935	87.654
13.927	4	109.68	87.0	-429981997	12.14	0.0	3.5	33000	0.0	7.5	31000	0.55	0.0	0.6	39	0.0	1166699.675	0.0	0	2935	96.296
28.112	4	109.68	87.0	-429981997	12.14	0.0	3.5	33000	0.0	7.5	31000	0.55	0.0	0.6	39	0.0	1166699.675	0.0	0	2935	93.00399999999999
45.895	4	109.68	87.0	-429981997	12.14	0.0	3.5	33000	0.0	7.5	31000	0.55	0.0	0.6	39	0.0	1166699.675	0.0	0	2935	83.95100000000001
54.162	4	109.68	87.0	-429981997	12.14	0.0	3.5	33000	0.0	7.5	31000	0.55	0.0	0.6	39	0.0	1166699.675	0.0	0	2935	87.243
63.198	4	109.68	87.0	-429981997	12.14	0.0	3.5	33000	0.0	7.5	31000	0.55	0.0	0.6	39	0.0	1166699.675	0.0	0	2935	88.889
84.081	4	109.68	87.0	-429981997	12.14	0.0	3.5	33000	0.0	7.5	31000	0.55	0.0	0.6	39	0.0	1166699.675	0.0	0	2935	81.07
0.0	4	89.01	81.0	-429981997	12.14	0.0	3.5	61500	0.0	7.5	31000	0.675	0.0	0.6	39	0.0	1166699.675	0.0	0	2935	0.0
0.8109999999999999	4	89.01	81.0	-429981997	12.14	0.0	3.5	61500	0.0	7.5	31000	0.675	0.0	0.6	39	0.0	1166699.675	0.0	0	2935	14.35
7.074	4	89.01	81.0	-429981997	12.14	0.0	3.5	61500	0.0	7.5	31000	0.675	0.0	0.6	39	0.0	1166699.675	0.0	0	2935	41.021
14.044	4	89.01	81.0	-429981997	12.14	0.0	3.5	61500	0.0	7.5	31000	0.675	0.0	0.6	39	0.0	1166699.675	0.0	0	2935	41.876999999999995
28.254	4	89.01	81.0	-429981997	12.14	0.0	3.5	61500	0.0	7.5	31000	0.675	0.0	0.6	39	0.0	1166699.675	0.0	0	2935	48.507
46.318000000000005	4	89.01	81.0	-429981997	12.14	0.0	3.5	61500	0.0	7.5	31000	0.675	0.0	0.6	39	0.0	1166699.675	0.0	0	2935	48.18899999999999
54.333999999999996	4	89.01	81.0	-429981997	12.14	0.0	3.5	61500	0.0	7.5	31000	0.675	0.0	0.6	39	0.0	1166699.675	0.0	0	2935	54.378
63.195	4	89.01	81.0	-429981997	12.14	0.0	3.5	61500	0.0	7.5	31000	0.675	0.0	0.6	39	0.0	1166699.675	0.0	0	2935	88.03
84.348	4	89.01	81.0	-429981997	12.14	0.0	3.5	61500	0.0	7.5	31000	0.675	0.0	0.6	39	0.0	1166699.675	0.0	0	2935	84.86
